Repository: JTech-CO/EV-Battery-Research

# EV Battery Research

[한국어](README-KR.md) · [Complete English report](RESEARCH_REPORT.md) · [Complete Korean report](RESEARCH_REPORT-KR.md)

**Public-data research and evidence preparation for a future realistic EV battery simulator. No simulator or web application is included.**

Research snapshot: **2026-09-10** · Release: **1.0.0** · Mixed licenses: see [third-party notices](THIRD_PARTY_NOTICES.md).

## Start here
The recommended scientific starting point is one coherent cell parameter set with matching observations, not a mixture of unrelated chemistry/thermal/aging numbers. Read the [research summary](docs/en/00_RESEARCH_SUMMARY.md), [dataset strategy](docs/en/09_DATASET_SELECTION.md) and [captured-data audit](docs/en/14_CAPTURED_DATA_AUDIT.md).

## Actual contents
| Item | Included quantity | What it is not |
|---|---:|---|
| Research chapters | 20 English + 20 Korean | An implemented scientific engine |
| Resource cards | 23 in each language | 23 fully downloaded experimental datasets |
| Source records | 28 | A guarantee every primary payload was accessible |
| Data requirements | 139 bilingual fields | 139 collected target-cell measurements |
| BPX semantic captures | 2 legacy 0.1 files; 104 parameter entries | Byte-identical verified originals or all-measured parameters |
| NMC source reference curves | 114 points | Independent held-out validation or full raw cycler data |
| EPA US06 | 601 prescribed speed points | A measured battery-current trace |
| OCP fit tables | 404 derived points | New experimental observations |
| Acquisition manifest | 16 pinned blobs, 1,740,269 expected bytes | Raw files already downloaded here |
| Data schemas | 4 JSON Schema documents | Official BPX conformance validation |

Direct byte downloads failed in the preparation environment. The two BPX JSONs and the speed CSV are **manual semantic captures from source text**, with separate provenance. Full cycling/aging archives, original validation CSVs, CT volumes and failure spreadsheets remain uncollected. This is a research starter corpus, not a complete public-data mirror or an OEM digital twin.

## Layout
```text
README.md / README-KR.md           Entry points
RESEARCH_REPORT.md / -KR.md        Combined reading copies
docs/en/ and docs/ko/              Detailed research chapters
catalog/                          Resource cards and 139-field requirements
data/curated/                      Attributed source-content captures
data/derived/                      Normalized records and published-fit tables
metadata/                         Sources, rights, acquisition and checksums
schemas/                          Research data contracts
scripts/ and tests/                Data preparation and offline QA only
reports/                          Executed QA and arithmetic audit results
```

## Run local data QA
Python 3.10+ is required. Data transforms and unit tests use the standard library; full JSON Schema validation uses `jsonschema`.

```bash
python -m pip install -r requirements.txt
python scripts/validate_package.py --verify-checksums
python scripts/export_curated.py
python scripts/audit_numeric.py
python -m unittest discover -s tests -v
python scripts/validate_package.py
```

The release was checked with Python 3.13.5 and jsonschema 4.26.0. Local QA is not a model-accuracy test. [QA report](reports/QA_REPORT.md) · [machine-readable validation](reports/package_validation.json).

## Retrieve the indexed originals later
```bash
python scripts/fetch_sources.py

## Research documents
| No. | Chapter |
|---|---|
| 00 | [Research summary and decision](docs/en/00_RESEARCH_SUMMARY.md) |
| 01 | [Operating physics and chemistry](docs/en/01_PHYSICS_AND_CHEMISTRY.md) |
| 02 | [Cell structure and material identity](docs/en/02_CELL_STRUCTURE_AND_MATERIALS.md) |
| 03 | [Model hierarchy and evidence requirements](docs/en/03_MODEL_HIERARCHY.md) |
| 04 | [Electrochemical characterization and parameter use](docs/en/04_ELECTROCHEMICAL_DATA.md) |
| 05 | [Thermal behavior and cooling boundaries](docs/en/05_THERMAL_AND_COOLING.md) |
| 06 | [Aging mechanisms and identifiability](docs/en/06_DEGRADATION_AND_IDENTIFIABILITY.md) |
| 07 | [Mechanics, microstructure and failure](docs/en/07_MECHANICS_MICROSTRUCTURE_AND_FAILURE.md) |
| 08 | [Pack, BMS and vehicle boundaries](docs/en/08_PACK_BMS_AND_VEHICLE.md) |
| 09 | [Dataset selection and matching strategy](docs/en/09_DATASET_SELECTION.md) |
| 10 | [Acquisition, crawling boundaries and reuse](docs/en/10_ACQUISITION_AND_RIGHTS.md) |
| 11 | [Data contracts and normalization](docs/en/11_DATA_CONTRACTS_AND_NORMALIZATION.md) |
| 12 | [Validation and uncertainty plan](docs/en/12_VALIDATION_AND_UNCERTAINTY.md) |
| 13 | [Gap analysis and research gates](docs/en/13_GAPS_AND_RESEARCH_ROADMAP.md) |
| 14 | [Audit of the captured numeric data](docs/en/14_CAPTURED_DATA_AUDIT.md) |
| 15 | [BPX semantics and version control](docs/en/15_BPX_AND_VERSIONING.md) |

File: data/curated/about_energy/lfp_18650_bpx_0_1.reserialized.json
{
  "Header": {
    "BPX": 0.1,
    "Title": "Parameterisation example of an LFP|graphite 2 Ah cylindrical 18650 cell.",
    "Description": "LFP|graphite 2 Ah cylindrical 18650 cell. Parameterisation by About:Energy Limited (aboutenergy.io), December 2022, based on cell cycling data, and electrode data gathered after cell teardown. Electrolyte properties from Nyman et al. 2008 (doi:10.1016/j.electacta.2008.04.023). Negative electrode entropic coefficient data are from O'Regan et al. 2022 (doi:10.1016/j.electacta.2022.140700). Positive electrode entropic coefficient data are from Gerver and Meyers 2011 (doi:10.1149/1.3591799). Other thermal properties are estimated.",
    "Model": "DFN"
  },
  "Parameterisation": {
    "Cell": {
      "Ambient temperature [K]": 298.15,
      "Initial temperature [K]": 298.15,
      "Reference temperature [K]": 298.15,
      "Lower voltage cut-off [V]": 2.0,
      "Upper voltage cut-off [V]": 3.65,
      "Nominal cell capacity [A.h]": 2,
      "Specific heat capacity [J.K-1.kg-1]": 999,
      "Thermal conductivity [W.m-1.K-1]": 1.89,
      "Density [kg.m-3]": 1940,
      "Electrode area [m2]": 0.08959998,
      "Number of electrode pairs connected in parallel to make a cell": 1,
      "External surface area [m2]": 0.00431,
      "Volume [m3]": 1.7e-05
    },
    "Electrolyte": {
      "Initial concentration [mol.m-3]": 1000,
      "Cation transference number": 0.259,
      "Conductivity [S.m-1]": "0.1297 * (x / 1000) ** 3 - 2.51 * (x / 1000) ** 1.5 + 3.329 * (x / 1000)",
      "Diffusivity [m2.s-1]": "8.794e-11 * (x / 1000) ** 2 - 3.972e-10 * (x / 1000) + 4.862e-10",
      "Conductivity activation energy [J.mol-1]": 17100,
      "Diffusivity activation energy [J.mol-1]": 17100
    },
    "Negative electrode": {
      "Particle radius [m]": 4.8e-06,
      "Thickness [m]": 4.44e-05,
      "Diffusivity [m2.s-1]": 9.6e-15,
      "OCP [V]": "5.29210878e+01 * exp(-1.72699386e+02 * x) - 1.17963399e+03 + 1.20956356e+03 * tanh(6.72033948e+01 * (x + 2.44746396e-02)) + 4.52430314e-02 * tanh(-1.47542326e+01 * (x - 1.62746053e-01)) + 2.01855800e+01 * tanh(-2.46666302e+01 * (x - 1.12986136e+00)) + 2.01708039e-02 * tanh(-1.19900231e+01 * (x - 5.49773440e-01)) + 4.99616805e+01 * tanh(-6.11370883e+01 * (x + 4.69382558e-03))",
      "Entropic change coefficient [V.K-1]": "(-0.1112 * x + 0.02914 + 0.3561 * exp(-((x - 0.08309) ** 2) / 0.004616)) / 1000",
      "Conductivity [S.m-1]": 7.46,
      "Surface area per unit volume [m-1]": 473004,
      "Porosity": 0.20666,
      "Transport efficiency": 0.09395,
      "Reaction rate constant [mol.m-2.s-1]": 6.872e-06,
      "Minimum stoichiometry": 0.0016261,
      "Maximum stoichiometry": 0.82258,
      "Maximum concentration [mol.m-3]": 31400,
      "Diffusivity activation energy [J.mol-1]": 30000,
      "Reaction rate constant activation energy [J.mol-1]": 55000
    },
    "Positive electrode": {
      "Particle radius [m]": 5e-07,
      "Thickness [m]": 6.43e-05,
      "Diffusivity [m2.s-1]": 6.873e-17,
      "OCP [V]": "3.41285712e+00 - 1.49721852e-02 * x + 3.54866018e+14 * exp(-3.95729493e+02 * x) - 1.45998465e+00 * exp(-1.10108622e+02 * (1 - x))",
      "Entropic change coefficient [V.K-1]": {
        "x": [
          0.0,
          0.05,
          0.1,
          0.15,
          0.2,
          0.25,
          0.3,
          0.35,
          0.4,
          0.45,
          0.5,
          0.55,
          0.6,
          0.65,
          0.7,
          0.75,
          0.8,
          0.85,
          0.9,
          0.95,
          1.0
        ],
        "y": [
          0.0001,
          4.7145e-05,
          3.7666e-05,
          2.0299e-05,
          5.9833e-06,
          -4.6859e-06,
          -1.3966e-05,
          -2.3528e-05,
          -3.3593e-05,
          -4.3433e-05,
          -5.2311e-05,
          -6.0211e-05,
          -6.8006e-05,
          -7.6939e-05,
          -8.7641e-05,
          -9.913e-05,
          -0.00010855,
          -0.00011266,
          -0.00011238,
          -0.00010921,
          -0.00022539
        ]
      },
      "Conductivity [S.m-1]": 0.8,
      "Surface area per unit volume [m-1]": 4418460,
      "Porosity": 0.20359,
      "Transport efficiency": 0.09186,
      "Reaction rate constant [mol.m-2.s-1]": 9.736e-07,
      "Minimum stoichiometry": 0.0875,
      "Maximum stoichiometry": 0.95038,
      "Maximum concentration [mol.m-3]": 21200,
      "Diffusivity activation energy [J.mol-1]": 80000,
      "Reaction rate constant activation energy [J.mol-1]": 35000
    },
    "Separator": {
      "Thickness [m]": 2e-05,
      "Porosity": 0.47,
      "Transport efficiency": 0.3222
    }
  }
}

File: data/curated/about_energy/nmc_pouch_bpx_0_1.reserialized.json
{
  "Header": {
    "BPX": 0.1,
    "Title": "Parameterisation example of an NMC111|graphite 12.5 Ah pouch cell",
    "Description": "NMC111|graphite 12.5 Ah pouch cell. Parameterisation by About:Energy Limited (aboutenergy.io), December 2022, based on cell cycling data, and electrode data gathered after cell teardown. Electrolyte properties from Nyman et al. 2008 (doi:10.1016/j.electacta.2008.04.023). Negative electrode entropic coefficient data are from O'Regan et al. 2022 (doi:10.1016/j.electacta.2022.140700). Positive electrode entropic coefficient data are from Viswanathan et al. 2010 (doi:10.1016/j.jpowsour.2009.11.103). Other thermal properties are estimated.",
    "Model": "DFN"
  },
  "Parameterisation": {
    "Cell": {
      "Ambient temperature [K]": 298.15,
      "Initial temperature [K]": 298.15,
      "Reference temperature [K]": 298.15,
      "Lower voltage cut-off [V]": 2.7,
      "Upper voltage cut-off [V]": 4.2,
      "Nominal cell capacity [A.h]": 12.5,
      "Specific heat capacity [J.K-1.kg-1]": 913,
      "Thermal conductivity [W.m-1.K-1]": 2.04,
      "Density [kg.m-3]": 1847,
      "Electrode area [m2]": 0.016808,
      "Number of electrode pairs connected in parallel to make a cell": 34,
      "External surface area [m2]": 0.0379,
      "Volume [m3]": 0.000128
    },
    "Electrolyte": {
      "Initial concentration [mol.m-3]": 1000,
      "Cation transference number": 0.2594,
      "Conductivity [S.m-1]": "0.1297 * (x / 1000) ** 3 - 2.51 * (x / 1000) ** 1.5 + 3.329 * (x / 1000)",
      "Diffusivity [m2.s-1]": "8.794e-11 * (x / 1000) ** 2 - 3.972e-10 * (x / 1000) + 4.862e-10",
      "Conductivity activation energy [J.mol-1]": 17100,
      "Diffusivity activation energy [J.mol-1]": 17100
    },
    "Negative electrode": {
      "Particle radius [m]": 4.12e-06,
      "Thickness [m]": 5.62e-05,
      "Diffusivity [m2.s-1]": 2.728e-14,
      "OCP [V]": "9.47057878e-01 * exp(-1.59418743e+02  * x) - 3.50928033e+04 + 1.64230269e-01 * tanh(-4.55509094e+01 * (x - 3.24116012e-02 )) + 3.69968491e-02 * tanh(-1.96718868e+01 * (x - 1.68334476e-01)) + 1.91517003e+04 * tanh(3.19648312e+00 * (x - 1.85139824e+00)) + 5.42448511e+04 * tanh(-3.19009848e+00 * (x - 2.01660395e+00))",
      "Entropic change coefficient [V.K-1]": "(-0.1112 * x + 0.02914 + 0.3561 * exp(-((x - 0.08309) ** 2) / 0.004616)) / 1000",
      "Conductivity [S.m-1]": 0.222,
      "Surface area per unit volume [m-1]": 499522,
      "Porosity": 0.253991,
      "Transport efficiency": 0.128,
      "Reaction rate constant [mol.m-2.s-1]": 5.199e-06,
      "Minimum stoichiometry": 0.005504,
      "Maximum stoichiometry": 0.75668,
      "Maximum concentration [mol.m-3]": 29730,
      "Diffusivity activation energy [J.mol-1]": 30000,
      "Reaction rate constant activation energy [J.mol-1]": 55000
    },
    "Positive electrode": {
      "Particle radius [m]": 4.6e-06,
      "Thickness [m]": 5.23e-05,
      "Diffusivity [m2.s-1]": 3.2e-14,
      "OCP [V]": "-3.04420906 * x + 10.04892207 - 0.65637536 * tanh(-4.02134095 * (x - 0.80063948)) + 4.24678547 * tanh(12.17805062 * (x - 7.57659337)) - 0.3757068 * tanh(59.33067782 * (x - 0.99784492))",
      "Entropic change coefficient [V.K-1]": -0.0001,
      "Conductivity [S.m-1]": 0.789,
      "Surface area per unit volume [m-1]": 432072,
      "Porosity": 0.277493,
      "Transport efficiency": 0.1462,
      "Reaction rate constant [mol.m-2.s-1]": 2.305e-05,
      "Minimum stoichiometry": 0.42424,
      "Maximum stoichiometry": 0.9621,
      "Maximum concentration [mol.m-3]": 46200,
      "Diffusivity activation energy [J.mol-1]": 15000,
      "Reaction rate constant activation energy [J.mol-1]": 35000
    },
    "Separator": {
      "Thickness [m]": 2e-05,
      "Porosity": 0.47,
      "Transport efficiency": 0.3222
    }
  },
  "Validation": {
    "C/20 discharge": {
      "Time [s]": [
        0,
        1000,
        2000,
        3000,
        4000,
        5000,
        6000,
        7000,
        8000,
        9000,
        10000,
        11000,
        12000,
        13000,
        14000,
        15000,
        16000,
        17000,
        18000,
        19000,
        20000,
        21000,
        22000,
        23000,
        24000,
        25000,
        26000,
        27000,
        28000,
        29000,
        30000,
        31000,
        32000,
        33000,
        34000,
        35000,
        36000,
        37000,
        38000,
        39000,
        40000,
        41000,
        42000,
        43000,
        44000,
        45000,
        46000,
        47000,
        48000,
        49000,
        50000,
        51000,
        52000,
        53000,
        54000,
        55000,
        56000,
        57000,
        58000,
        59000,
        60000,
        61000,
        62000,
        63000,
        64000,
        65000,
        66000,
        67000,
        68000,
        69000,
        70000,
        71000,
        72000,
        73000,
        74000,
        75000
      ],
      "Current [A]": [
        -0.625,
        -0.625,
        -0.625,
        -0.625,
        -0.625,
        -0.625,
        -0.625,
        -0.625,
        -0.625,
        -0.625,
        -0.625,
        -0.625,
        -0.625,
        -0.625,
        -0.625,
        -0.625,
        -0.625,
        -0.625,
        -0.625,
        -0.625,
        -0.625,
        -0.625,
        -0.625,
        -0.625,
        -0.625,
        -0.625,
        -0.625,
        -0.625,
        -0.625,
        -0.625,
        -0.625,
        -0.625,
        -0.625,
        -0.625,
        -0.625,
        -0.625,
        -0.625,
        -0.625,
        -0.625,
        -0.625,
        -0.625,
        -0.625,
        -0.625,
        -0.625,
        -0.625,
        -0.625,
        -0.625,
        -0.625,
        -0.625,
        -0.625,
        -0.625,
        -0.625,
        -0.625,
        -0.625,
        -0.625,
        -0.625,
        -0.625,
        -0.625,
        -0.625,
        -0.625,
        -0.625,
        -0.625,
        -0.625,
        -0.625,
        -0.625,
        -0.625,
        -0.625,
        -0.625,
        -0.625,
        -0.625,
        -0.625,
        -0.625,
        -0.625,
        -0.625,
        -0.625,
        -0.625
      ],
      "Voltage [V]": [
        4.19367569,
        4.1677888,
        4.14976386,
        4.13250593,
        4.11582327,
        4.09952412,
        4.08360848,
        4.06788459,
        4.05254422,
        4.03720384,
        4.02186346,
        4.00690659,
        3.99194973,
        3.97699286,
        3.96222774,
        3.94727088,
        3.93250576,
        3.9173572,
        3.90240027,
        3.8874434,
        3.87191127,
        3.85637914,
        3.8404635,
        3.82493136,
        3.80978274,
        3.79482587,
        3.78082778,
        3.76740495,
        3.75455738,
        3.74286035,
        3.73173857,
        3.72176733,
        3.71237135,
        3.70393414,
        3.69607219,
        3.68859376,
        3.68169059,
        3.67517093,
        3.66922653,
        3.66309038,
        3.65752958,
        3.65235212,
        3.64717474,
        3.64257263,
        3.637587,
        3.63298489,
        3.62819102,
        3.62339716,
        3.61879504,
        3.61380942,
        3.6088238,
        3.60345467,
        3.59770202,
        3.59175763,
        3.58542972,
        3.57891014,
        3.57200689,
        3.56472021,
        3.55685827,
        3.54822931,
        3.53864157,
        3.52828682,
        3.5173568,
        3.5071938,
        3.49894834,
        3.49204517,
        3.48590902,
        3.47938936,
        3.47152742,
        3.4605974,
        3.44218895,
        3.39981122,
        3.33749094,
        3.25407757,
        3.13308034,
        2.89472934
      ],
      "Temperature [K]": [
        298.15,
        298.15,
        298.15,
        298.15,
        298.15,
        298.15,
        298.15,
        298.15,
        298.15,
        298.15,
        298.15,
        298.15,
        298.15,
        298.15,
        298.15,
        298.15,
        298.15,
        298.15,
        298.15,
        298.15,
        298.15,
        298.15,
        298.15,
        298.15,
        298.15,
        298.15,
        298.15,
        298.15,
        298.15,
        298.15,
        298.15,
        298.15,
        298.15,
        298.15,
        298.15,
        298.15,
        298.15,
        298.15,
        298.15,
        298.15,
        298.15,
        298.15,
        298.15,
        298.15,
        298.15,
        298.15,
        298.15,
        298.15,
        298.15,
        298.15,
        298.15,
        298.15,
        298.15,
        298.15,
        298.15,
        298.15,
        298.15,
        298.15,
        298.15,
        298.15,
        298.15,
        298.15,
        298.15,
        298.15,
        298.15,
        298.15,
        298.15,
        298.15,
        298.15,
        298.15,
        298.15,
        298.15,
        298.15,
        298.15,
        298.15,
        298.15
      ]
    },
    "1C discharge": {
      "Time [s]": [
        0,
        100,
        200,
        300,
        400,
        500,
        600,
        700,
        800,
        900,
        1000,
        1100,
        1200,
        1300,
        1400,
        1500,
        1600,
        1700,
        1800,
        1900,
        2000,
        2100,
        2200,
        2300,
        2400,
        2500,
        2600,
        2700,
        2800,
        2900,
        3000,
        3100,
        3200,
        3300,
        3400,
        3500,
        3600,
        3700
      ],
      "Current [A]": [
        -12.5,
        -12.5,
        -12.5,
        -12.5,
        -12.5,
        -12.5,
        -12.5,
        -12.5,
        -12.5,
        -12.5,
        -12.5,
        -12.5,
        -12.5,
        -12.5,
        -12.5,
        -12.5,
        -12.5,
        -12.5,
        -12.5,
        -12.5,
        -12.5,
        -12.5,
        -12.5,
        -12.5,
        -12.5,
        -12.5,
        -12.5,
        -12.5,
        -12.5,
        -12.5,
        -12.5,
        -12.5,
        -12.5,
        -12.5,
        -12.5,
        -12.5,
        -12.5,
        -12.5
      ],
      "Voltage [V]": [
        4.1936757,
        4.0487091,
        4.0107418,
        3.9762259,
        3.9426688,
        3.9094952,
        3.8763218,
        3.8433398,
        3.8113168,
        3.7802525,
        3.7505305,
        3.7221509,
        3.695497,
        3.6703771,
        3.6467912,
        3.6247394,
        3.6042217,
        3.5858132,
        3.5685555,
        3.5532149,
        3.5382581,
        3.5238765,
        3.5102619,
        3.4974143,
        3.4849502,
        3.4728697,
        3.4609809,
        3.4485169,
        3.4352858,
        3.4216712,
        3.4070979,
        3.3907987,
        3.3720067,
        3.3474621,
        3.3121793,
        3.2569541,
        3.1589672,
        2.9047014
      ],
      "Temperature [K]": [
        298.15,
        298.15,
        298.15,
        298.15,
        298.15,
        298.15,
        298.15,
        298.15,
        298.15,
        298.15,
        298.15,
        298.15,
        298.15,
        298.15,
        298.15,
        298.15,
        298.15,
        298.15,
        298.15,
        298.15,
        298.15,
        298.15,
        298.15,
        298.15,
        298.15,
        298.15,
        298.15,
        298.15,
        298.15,
        298.15,
        298.15,
        298.15,
        298.15,
        298.15,
        298.15,
        298.15,
        298.15,
        298.15
      ]
    }
  }
}

File: data/curated/about_energy/provenance.json
[
  {
    "dataset_id": "AE_LFP",
    "source_url": "https://github.com/About-Energy-OpenSource/About-Energy-BPX-Parameterisation/blob/main/LFP/lfp_18650_cell_BPX.json",
    "upstream_git_blob_sha1": "bc4aa47b2747ccad2088b9b7cd7baf58298799d5",
    "retrieved_date": "2026-09-10",
    "capture_method": "GitHub connector UTF-8 content, manually transcribed and reserialized as JSON",
    "byte_identical_to_upstream": false,
    "semantic_comparison_with_downloaded_original": "not_executed; byte download unavailable",
    "license": "CC-BY-SA-4.0",
    "attribution": "About:Energy Limited, December 2022",
    "changes": [
      "JSON whitespace and numeric formatting normalized",
      "No intentional change to parameter values or functions"
    ],
    "upstream_bpx_version": "0.1",
    "limitations": [
      "Parameter provenance is mixed: measurements, fits, literature values and estimates",
      "No per-parameter measurement uncertainty supplied",
      "Legacy BPX; current parser conformance not established"
    ]
  },
  {
    "dataset_id": "AE_NMC",
    "source_url": "https://github.com/About-Energy-OpenSource/About-Energy-BPX-Parameterisation/blob/main/NMC/nmc_pouch_cell_BPX.json",
    "upstream_git_blob_sha1": "bb26edb12c2f105c53fcbae69604e077033e35a1",
    "retrieved_date": "2026-09-10",
    "capture_method": "GitHub connector UTF-8 content, manually transcribed and reserialized as JSON",
    "byte_identical_to_upstream": false,
    "semantic_comparison_with_downloaded_original": "not_executed; byte download unavailable",
    "license": "CC-BY-SA-4.0",
    "attribution": "About:Energy Limited, December 2022",
    "changes": [
      "JSON whitespace and numeric formatting normalized",
      "No intentional change to parameter values or functions"
    ],
    "upstream_bpx_version": "0.1",
    "limitations": [
      "Parameter provenance is mixed: measurements, fits, literature values and estimates",
      "No per-parameter measurement uncertainty supplied",
      "Legacy BPX; current parser conformance not established"
    ]
  }
]
